Repository: JiatengSun/EXAFS

File: Cu Data/cu_150k.xmu
#%name: Cu foil 150K
#%atom: Cu
#%edge: K
#%xtal: Cu.inp
#%prep: metal foil
#%ref:  none
#%misc:
#%det:
#%temp: 150K
#%beam: NSLS X11-A, vert slitsize unknown
#%mono: Si(111) unfocussed, detuned
#%date: Sep 1992
#%cols: 612 E XMU
# Cu foil at 150K
## cu150k.dat   : this file is part of the uwxafs 3.0 distribution
# data taken at NSLS beamline X-11A Sept 1992
#      by M Newville, B Ravel, and Y Zhang
# foil of 99.999% Cu rolled and annealled to ~12 microns
#      sample prepared by M Newville
# From X-11A :
# 2-SI111 HC/2D= 1977.260 STPDEG=6400. STPMMZ= 40. FOCUS=F TRANSLT=F
# E0= 8980.0 NREG= 3 NPTS= 636 NSCLRS= 3 EF=     .0
# SRB=   -205.8    -55.6     30.0   2381.3
# DEL=           10.020     .483     .050K
# SEC=             1.000    1.000    1.000
# DETECTORSI0      I       If
# GAINS           8       7      10
# OFFSETS     51284   50016   48319
#---------------------------------------------------------------------
#     energy          mu
   .8774104E+04    .9082243E+00
   .8784130E+04    .8895423E+00
   .8794138E+04    .8850123E+00
   .8804168E+04    .8805084E+00
   .8814182E+04    .8758835E+00
   .8824217E+04    .8713265E+00
   .8834234E+04    .8664683E+00
   .8844233E+04    .8621753E+00
   .8854256E+04    .8580924E+00
   .8864259E+04    .8533643E+00
   .8874286E+04    .8491135E+00
   .8884336E+04    .8450280E+00
   .8894323E+04    .8404425E+00
   .8904377E+04    .8362781E+00
   .8914368E+04    .8326482E+00
   .8924426E+04    .8290085E+00
   .8934421E+04    .8261805E+00
   .8934894E+04    .8263844E+00
   .8935366E+04    .8261847E+00
   .8935882E+04    .8261102E+00
   .8936354E+04    .8259969E+00
   .8936826E+04    .8257942E+00
   .8937299E+04    .8260196E+00
   .8937858E+04    .8257759E+00
   .8938288E+04    .8255881E+00
   .8938761E+04    .8254600E+00
   .8939233E+04    .8254223E+00
   .8939792E+04    .8251851E+00
   .8940266E+04    .8251538E+00
   .8940696E+04    .8253422E+00
   .8941169E+04    .8249421E+00
   .8941728E+04    .8248169E+00
   .8942201E+04    .8247504E+00
   .8942675E+04    .8244363E+00
   .8943147E+04    .8243670E+00
   .8943621E+04    .8249355E+00
   .8944095E+04    .8245782E+00
   .8944568E+04    .8247740E+00
   .8945042E+04    .8244860E+00
   .8945516E+04    .8244717E+00
   .8946032E+04    .8241531E+00
   .8946506E+04    .8240716E+00
   .8946979E+04    .8240309E+00
   .8947453E+04    .8238445E+00
   .8947970E+04    .8240171E+00
   .8948444E+04    .8240536E+00
   .8948918E+04    .8238186E+00
   .8949392E+04    .8241358E+00
   .8949866E+04    .8240417E+00
   .8950383E+04    .8239709E+00
   .8950857E+04    .8240613E+00
   .8951332E+04    .8241602E+00
   .8951806E+04    .8241983E+00
   .8952280E+04    .8244427E+00
   .8952798E+04    .8245822E+00
   .8953272E+04    .8242908E+00
   .8953747E+04    .8243852E+00
   .8954222E+04    .8244867E+00
   .8954738E+04    .8244776E+00
   .8955213E+04    .8247151E+00
   .8955688E+04    .8249384E+00
   .8956163E+04    .8250411E+00
   .8956638E+04    .8250188E+00
   .8957155E+04    .8252839E+00
   .8957631E+04    .8256185E+00
   .8958105E+04    .8255455E+00
   .8958581E+04    .8261440E+00
   .8959056E+04    .8260686E+00
   .8959531E+04    .8267643E+00
   .8960049E+04    .8266594E+00
   .8960524E+04    .8273052E+00
   .8961000E+04    .8274732E+00
   .8961475E+04    .8279430E+00
   .8961950E+04    .8282531E+00
   .8962469E+04    .8290399E+00
   .8962944E+04    .8295021E+00
   .8963420E+04    .8300860E+00
   .8963896E+04    .8308035E+00
   .8964371E+04    .8313862E+00
   .8964890E+04    .8325123E+00
   .8965365E+04    .8330173E+00
   .8965842E+04    .8340173E+00
   .8966317E+04    .8347922E+00
   .8966793E+04    .8362805E+00
   .8967270E+04    .8374863E+00
   .8967788E+04    .8393332E+00
   .8968265E+04    .8406333E+00
   .8968741E+04    .8417578E+00
   .8969217E+04    .8441400E+00
   .8969693E+04    .8464867E+00
   .8970170E+04    .8489938E+00
   .8970688E+04    .8518199E+00
   .8971165E+04    .8566521E+00
   .8971642E+04    .8593746E+00
   .8972118E+04    .8636200E+00
   .8972595E+04    .8685912E+00
   .8973071E+04    .8759670E+00
   .8973592E+04    .8861971E+00
   .8974068E+04    .8965024E+00
   .8974545E+04    .9122473E+00
   .8975021E+04    .9331720E+00
   .8975499E+04    .9553918E+00
   .8975976E+04    .9905705E+00
   .8976452E+04    .1075354E+01
   .8977016E+04    .1245712E+01
   .8977493E+04    .1445532E+01
   .8977970E+04    .1658055E+01
   .8978404E+04    .1789039E+01
   .8978881E+04    .1871888E+01
   .8979358E+04    .1902928E+01
   .8979836E+04    .1904666E+01
   .8980399E+04    .1874624E+01
   .8980834E+04    .1858592E+01
   .8981312E+04    .1841083E+01
   .8981789E+04    .1853313E+01
   .8982267E+04    .1879166E+01
   .8982744E+04    .1916627E+01
   .8983222E+04    .1973903E+01
   .8983699E+04    .2014279E+01
   .8984221E+04    .2058444E+01
   .8984698E+04    .2091624E+01
   .8985177E+04    .2152784E+01
   .8985654E+04    .2194916E+01
   .8986133E+04    .2257233E+01
   .8986610E+04    .2320077E+01
   .8987089E+04    .2422923E+01
   .8987567E+04    .2511760E+01
   .8988089E+04    .2613075E+01
   .8988566E+04    .2723764E+01
   .8989045E+04    .2804449E+01
   .8989523E+04    .2876953E+01
   .8990002E+04    .2972841E+01
   .8990480E+04    .3057914E+01
   .8990959E+04    .3124094E+01
   .8991438E+04    .3170591E+01
   .8992003E+04    .3183632E+01
   .8992481E+04    .3171624E+01
   .8992917E+04    .3150815E+01
   .8993396E+04    .3108330E+01
   .8993875E+04    .3088245E+01
   .8994354E+04    .3029063E+01
   .8994833E+04    .2999314E+01
   .8995312E+04    .2969093E+01
   .8995791E+04    .2942458E+01
   .8996270E+04    .2930066E+01
   .8996792E+04    .2923042E+01
   .8997271E+04    .2931152E+01
   .8997751E+04    .2948926E+01
   .8998230E+04    .2990840E+01
   .8998710E+04    .3011207E+01
   .8999189E+04    .3092556E+01
   .8999669E+04    .3125960E+01
   .9000148E+04    .3167362E+01
   .9000628E+04    .3206123E+01
   .9001107E+04    .3228203E+01
   .9001587E+04    .3226109E+01
   .9002154E+04    .3202088E+01
   .9002591E+04    .3177850E+01
   .9003070E+04    .3143406E+01
   .9003550E+04    .3111609E+01
   .9004030E+04    .3075928E+01
   .9004510E+04    .3032045E+01
   .9004990E+04    .3003660E+01
   .9005471E+04    .2976614E+01
   .9005950E+04    .2949323E+01
   .9006431E+04    .2927437E+01
   .9006911E+04    .2907781E+01
   .9007391E+04    .2884438E+01
   .9007871E+04    .2869095E+01
   .9008439E+04    .2838864E+01
   .9008920E+04    .2830050E+01
   .9009400E+04    .2821561E+01
   .9009838E+04    .2820011E+01
   .9010317E+04    .2820903E+01
   .9011454E+04    .2836459E+01
   .9012503E+04    .2850547E+01
   .9013640E+04    .2880472E+01
   .9014777E+04    .2914553E+01
   .9015915E+04    .2962856E+01
   .9017096E+04    .3011846E+01
   .9018321E+04    .3057862E+01
   .9019504E+04    .3108749E+01
   .9020774E+04    .3159670E+01
   .9022001E+04    .3197511E+01
   .9023271E+04    .3220172E+01
   .9024586E+04    .3210861E+01
   .9025901E+04    .3166956E+01
   .9027218E+04    .3106256E+01
   .9028578E+04    .3050867E+01
   .9029938E+04    .2990061E+01
   .9031343E+04    .2948164E+01
   .9032748E+04    .2918555E+01
   .9034154E+04    .2902541E+01
   .9035604E+04    .2903274E+01
   .9037099E+04    .2918216E+01
   .9038594E+04    .2937767E+01
   .9040089E+04    .2953672E+01
   .9041585E+04    .2951821E+01
   .9043126E+04    .2941236E+01
   .9044755E+04    .2939816E+01
   .9046297E+04    .2953532E+01
   .9047883E+04    .2980173E+01
   .9049514E+04    .2996593E+01
   .9051146E+04    .2996702E+01
   .9052777E+04    .2994799E+01
   .9054454E+04    .3005207E+01
   .9056176E+04    .3030401E+01
   .9057898E+04    .3059978E+01
   .9059622E+04    .3080122E+01
   .9061346E+04    .3095727E+01
   .9063114E+04    .3113455E+01
   .9064928E+04    .3136469E+01
   .9066742E+04    .3166990E+01
   .9068557E+04    .3196695E+01
   .9070417E+04    .3210602E+01
   .9072277E+04    .3200588E+01
   .9074140E+04    .3170768E+01
   .9076047E+04    .3110771E+01
   .9077998E+04    .3054016E+01
   .9079906E+04    .3006414E+01
   .9081904E+04    .2967425E+01
   .9083859E+04    .2936281E+01
   .9085859E+04    .2923287E+01
   .9087904E+04    .2914206E+01
   .9089906E+04    .2883040E+01
   .9091998E+04    .2835654E+01
   .9094046E+04    .2792437E+01
   .9096140E+04    .2769957E+01
   .9098279E+04    .2775012E+01
   .9100374E+04    .2799685E+01
   .9102561E+04    .2835972E+01
   .9104702E+04    .2884582E+01
   .9106891E+04    .2926718E+01
   .9109124E+04    .2962331E+01
   .9111359E+04    .2979380E+01
   .9113595E+04    .2977897E+01
   .9115877E+04    .2964313E+01
   .9118159E+04    .2956977E+01
   .9120444E+04    .2974691E+01
   .9122773E+04    .3036462E+01
   .9125105E+04    .3126706E+01
   .9127527E+04    .3200302E+01
   .9129861E+04    .3227768E+01
   .9132241E+04    .3218314E+01
   .9134668E+04    .3192834E+01
   .9137096E+04    .3163228E+01
   .9139569E+04    .3123358E+01
   .9142045E+04    .3066453E+01
   .9144521E+04    .2985826E+01
   .9147045E+04    .2901982E+01
   .9149569E+04    .2813894E+01
   .9152140E+04    .2726341E+01
   .9154713E+04    .2661069E+01
   .9157286E+04    .2629394E+01
   .9159907E+04    .2641467E+01
   .9162529E+04    .2699711E+01
   .9165153E+04    .2775778E+01
   .9167823E+04    .2857632E+01
   .9170542E+04    .2919429E+01
   .9173215E+04    .2954683E+01
   .9175936E+04    .2964213E+01
   .9178703E+04    .2947511E+01
   .9181474E+04    .2923074E+01
   .9184244E+04    .2906362E+01
   .9187018E+04    .2899031E+01
   .9189837E+04    .2888746E+01
   .9192705E+04    .2863178E+01
   .9195528E+04    .2844199E+01
   .9198490E+04    .2861537E+01
   .9201318E+04    .2916900E+01
   .9204284E+04    .2986899E+01
   .9207161E+04    .3027602E+01
   .9210131E+04    .3034486E+01
   .9213103E+04    .3026306E+01
   .9216077E+04    .3003286E+01
   .9219099E+04    .2963016E+01
   .9222122E+04    .2900681E+01
   .9225193E+04    .2833110E+01
   .9228268E+04    .2770119E+01
   .9231297E+04    .2726361E+01
   .9234467E+04    .2697441E+01
   .9237547E+04    .2689170E+01
   .9240721E+04    .2701943E+01
   .9243897E+04    .2720364E+01
   .9247075E+04    .2727150E+01
   .9250257E+04    .2728131E+01
   .9253439E+04    .2734317E+01
   .9256672E+04    .2738903E+01
   .9259951E+04    .2747423E+01
   .9263233E+04    .2764579E+01
   .9266519E+04    .2785191E+01
   .9269806E+04    .2800764E+01
   .9273142E+04    .2810620E+01
   .9276526E+04    .2815558E+01
   .9279867E+04    .2817431E+01
   .9283257E+04    .2822376E+01
   .9286696E+04    .2829511E+01
   .9290091E+04    .2837185E+01
   .9293535E+04    .2846275E+01
   .9297028E+04    .2842666E+01
   .9300478E+04    .2819036E+01
   .9304022E+04    .2788643E+01
   .9307524E+04    .2758521E+01
   .9311074E+04    .2724642E+01
   .9314628E+04    .2698026E+01
   .9318230E+04    .2688523E+01
   .9321790E+04    .2691221E+01
   .9325446E+04    .2698412E+01
   .9329058E+04    .2696121E+01
   .9332719E+04    .2677803E+01
   .9336384E+04    .2649284E+01
   .9340098E+04    .2621231E+01
   .9343862E+04    .2620578E+01
   .9347536E+04    .2635547E+01
   .9351307E+04    .2641551E+01
   .9355080E+04    .2643759E+01
   .9358857E+04    .2652418E+01
   .9362637E+04    .2658826E+01
   .9366515E+04    .2664007E+01
   .9370396E+04    .2669830E+01
   .9374186E+04    .2674694E+01
   .9378073E+04    .2678807E+01
   .9382012E+04    .2682555E+01
   .9385906E+04    .2683930E+01
   .9389851E+04    .2683476E+01
   .9393800E+04    .2683781E+01
   .9397799E+04    .2680881E+01
   .9401802E+04    .2670360E+01
   .9405809E+04    .2653425E+01
   .9409865E+04    .2629567E+01
   .9413927E+04    .2605556E+01
   .9417992E+04    .2589045E+01
   .9422061E+04    .2582248E+01
   .9426181E+04    .2581985E+01
   .9430304E+04    .2586329E+01
   .9434479E+04    .2588380E+01
   .9438658E+04    .2585635E+01
   .9442842E+04    .2579052E+01
   .9447028E+04    .2565240E+01
   .9451268E+04    .2548286E+01
   .9455510E+04    .2537880E+01
   .9459805E+04    .2536721E+01
   .9464056E+04    .2535291E+01
   .9468358E+04    .2528647E+01
   .9472714E+04    .2523201E+01
   .9477024E+04    .2521401E+01
   .9481388E+04    .2523230E+01
   .9485804E+04    .2528968E+01
   .9490175E+04    .2535243E+01
   .9494600E+04    .2541702E+01
   .9499028E+04    .2548536E+01
   .9503559E+04    .2555056E+01
   .9507995E+04    .2557978E+01
   .9512485E+04    .2554500E+01
   .9517029E+04    .2543553E+01
   .9521528E+04    .2525614E+01
   .9526080E+04    .2500966E+01
   .9530637E+04    .2483802E+01
   .9535248E+04    .2475411E+01
   .9539862E+04    .2469289E+01
   .9544481E+04    .2464804E+01
   .9549155E+04    .2461431E+01
   .9553833E+04    .2459448E+01
   .9558466E+04    .2457526E+01
   .9563153E+04    .2452601E+01
   .9567943E+04    .2447216E+01
   .9572641E+04    .2442656E+01
   .9577441E+04    .2437404E+01
   .9582246E+04    .2428834E+01
   .9586958E+04    .2420175E+01
   .9591823E+04    .2417505E+01
   .9596643E+04    .2416035E+01
   .9601468E+04    .2414439E+01
   .9606348E+04    .2414392E+01
   .9611282E+04    .2412090E+01
   .9616173E+04    .2410254E+01
   .9621118E+04    .2409351E+01
   .9626068E+04    .2409939E+01
   .9631023E+04    .2408771E+01
   .9636035E+04    .2403817E+01
   .9641051E+04    .2398292E+01
   .9646072E+04    .2391881E+01
   .9651100E+04    .2385610E+01
   .9656232E+04    .2379134E+01
   .9661271E+04    .2371166E+01
   .9666364E+04    .2363012E+01
   .9671463E+04    .2356519E+01
   .9676618E+04    .2351440E+01
   .9681778E+04    .2346362E+01
   .9686945E+04    .2341339E+01
   .9692168E+04    .2334669E+01
   .9697396E+04    .2328613E+01
   .9702682E+04    .2324407E+01
   .9707871E+04    .2320298E+01
   .9713168E+04    .2314930E+01
   .9718471E+04    .2308878E+01
   .9723779E+04    .2303855E+01
   .9729094E+04    .2298745E+01
   .9734466E+04    .2294172E+01
   .9739844E+04    .2291684E+01
   .9745278E+04    .2289940E+01
   .9750617E+04    .2289033E+01
   .9756065E+04    .2287163E+01
   .9761519E+04    .2284037E+01
   .9766979E+04    .2280412E+01
   .9772444E+04    .2275654E+01
   .9778021E+04    .2268932E+01
   .9783499E+04    .2262168E+01
   .9789036E+04    .2257269E+01
   .9794631E+04    .2253804E+01
   .9800181E+04    .2249784E+01
   .9805788E+04    .2245822E+01
   .9811403E+04    .2240848E+01
   .9817024E+04    .2234526E+01
   .9822652E+04    .2227255E+01
   .9828339E+04    .2220953E+01
   .9834084E+04    .2214698E+01
   .9839837E+04    .2209013E+01
   .9845491E+04    .2204450E+01
   .9851258E+04    .2199185E+01
   .9857030E+04    .2193112E+01
   .9862811E+04    .2189650E+01
   .9868598E+04    .2184338E+01
   .9874444E+04    .2179806E+01
   .9880297E+04    .2175999E+01
   .9886158E+04    .2171530E+01
   .9892025E+04    .2168509E+01
   .9897953E+04    .2165580E+01
   .9903889E+04    .2161855E+01
   .9909831E+04    .2158006E+01
   .9915780E+04    .2153539E+01
   .9921737E+04    .2148791E+01
   .9927755E+04    .2143919E+01
   .9933779E+04    .2139127E+01
   .9939813E+04    .2134254E+01
   .9945853E+04    .2128712E+01
   .9951953E+04    .2123288E+01
   .9958063E+04    .2118094E+01
   .9964179E+04    .2114220E+01
   .9970302E+04    .2109215E+01
   .9976434E+04    .2104682E+01
   .9982627E+04    .2099920E+01
   .9988827E+04    .2094082E+01
   .9995037E+04    .2089340E+01
   .1000125E+05    .2084387E+01
   .1000748E+05    .2078962E+01
   .1001376E+05    .2074259E+01
   .1002011E+05    .2068529E+01
   .1002636E+05    .2063924E+01
   .1003267E+05    .2059341E+01
   .1003899E+05    .2054325E+01
   .1004538E+05    .2049999E+01
   .1005177E+05    .2045903E+01
   .1005816E+05    .2042103E+01
   .1006457E+05    .2038574E+01
   .1007099E+05    .2034335E+01
   .1007746E+05    .2029922E+01
   .1008395E+05    .2025342E+01
   .1009045E+05    .2020885E+01
   .1009701E+05    .2016195E+01
   .1010346E+05    .2010740E+01
   .1011004E+05    .2006384E+01
   .1011663E+05    .2001337E+01
   .1012322E+05    .1996164E+01
   .1012982E+05    .1991199E+01
   .1013643E+05    .1986370E+01
   .1014305E+05    .1981320E+01
   .1014974E+05    .1976759E+01
   .1015643E+05    .1972187E+01
   .1016319E+05    .1967385E+01
   .1016985E+05    .1962643E+01
   .1017662E+05    .1957659E+01
   .1018335E+05    .1952701E+01
   .1019015E+05    .1948146E+01
   .1019695E+05    .1942905E+01
   .1020377E+05    .1938545E+01
   .1021059E+05    .1933999E+01
   .1021748E+05    .1929244E+01
   .1022432E+05    .1925208E+01
   .1023123E+05    .1920452E+01
   .1023820E+05    .1916131E+01
   .1024507E+05    .1911615E+01
   .1025201E+05    .1906996E+01
   .1025901E+05    .1902093E+01
   .1026603E+05    .1897564E+01
   .1027305E+05    .1892691E+01
   .1028008E+05    .1888238E+01
   .1028707E+05    .1883665E+01
   .1029412E+05    .1878819E+01
   .1030129E+05    .1874357E+01
   .1030837E+05    .1869508E+01
   .1031545E+05    .1864914E+01
   .1032266E+05    .1859936E+01
   .1032976E+05    .1855191E+01
   .1033698E+05    .1850426E+01
   .1034422E+05    .1845268E+01
   .1035135E+05    .1840439E+01
   .1035861E+05    .1835878E+01
   .1036588E+05    .1830629E+01
   .1037316E+05    .1826050E+01
   .1038045E+05    .1821124E+01
   .1038775E+05    .1816028E+01
   .1039506E+05    .1811718E+01
   .1040244E+05    .1807061E+01
   .1040977E+05    .1802473E+01
   .1041717E+05    .1797844E+01
   .1042458E+05    .1792663E+01
   .1043201E+05    .1788454E+01
   .1043950E+05    .1783389E+01
   .1044694E+05    .1779263E+01
   .1045440E+05    .1774526E+01
   .1046192E+05    .1769925E+01
   .1046952E+05    .1765288E+01
   .1047701E+05    .1760356E+01
   .1048456E+05    .1755648E+01
   .1049213E+05    .1750928E+01
   .1049971E+05    .1746142E+01
   .1050736E+05    .1741471E+01
   .1051497E+05    .1736686E+01
   .1052264E+05    .1731778E+01
   .1053033E+05    .1727081E+01
   .1053802E+05    .1722279E+01
   .1054573E+05    .1717266E+01
   .1055345E+05    .1712300E+01
   .1056124E+05    .1707444E+01
   .1056899E+05    .1702539E+01
   .1057680E+05    .1697710E+01
   .1058457E+05    .1693068E+01
   .1059241E+05    .1688416E+01
   .1060026E+05    .1684029E+01
   .1060812E+05    .1678790E+01
   .1061606E+05    .1673949E+01
   .1062394E+05    .1669113E+01
   .1063184E+05    .1664120E+01
   .1063981E+05    .1659498E+01
   .1064773E+05    .1654821E+01
   .1065573E+05    .1649956E+01
   .1066374E+05    .1645375E+01
   .1067176E+05    .1640472E+01
   .1067979E+05    .1635607E+01
   .1068784E+05    .1631097E+01
   .1069589E+05    .1626726E+01
   .1070409E+05    .1621471E+01
   .1071211E+05    .1616930E+01
   .1072026E+05    .1612237E+01
   .1072850E+05    .1607042E+01
   .1073662E+05    .1602399E+01
   .1074475E+05    .1597753E+01
   .1075296E+05    .1592748E+01
   .1076124E+05    .1587952E+01
   .1076947E+05    .1583374E+01
   .1077772E+05    .1578535E+01
   .1078604E+05    .1574040E+01
   .1079431E+05    .1569372E+01
   .1080266E+05    .1564801E+01
   .1081096E+05    .1560033E+01
   .1081933E+05    .1555499E+01
   .1082772E+05    .1550941E+01
   .1083612E+05    .1546244E+01
   .1084453E+05    .1541347E+01
   .1085296E+05    .1536489E+01
   .1086147E+05    .1531760E+01
   .1086992E+05    .1527339E+01
   .1087839E+05    .1522896E+01
   .1088700E+05    .1517964E+01
   .1089549E+05    .1513519E+01
   .1090400E+05    .1508768E+01
   .1091259E+05    .1503772E+01
   .1092119E+05    .1499160E+01
   .1092987E+05    .1494598E+01
   .1093843E+05    .1489886E+01
   .1094707E+05    .1485319E+01
   .1095579E+05    .1480490E+01
   .1096439E+05    .1475995E+01
   .1097314E+05    .1471319E+01
   .1098184E+05    .1466512E+01
   .1099055E+05    .1461946E+01
   .1099934E+05    .1457238E+01
   .1100815E+05    .1452729E+01
   .1101690E+05    .1448014E+01
   .1102574E+05    .1443014E+01
   .1103458E+05    .1438407E+01
   .1104345E+05    .1433719E+01
   .1105233E+05    .1429271E+01
   .1106122E+05    .1424745E+01
   .1107012E+05    .1419796E+01
   .1107904E+05    .1415824E+01
   .1108798E+05    .1410699E+01
   .1109700E+05    .1405967E+01
   .1110596E+05    .1402677E+01
   .1111501E+05    .1396617E+01
   .1112400E+05    .1392175E+01
   .1113308E+05    .1387668E+01
   .1114211E+05    .1383102E+01
   .1115128E+05    .1378539E+01
   .1116034E+05    .1373877E+01
   .1116941E+05    .1369280E+01
   .1117856E+05    .1364778E+01
   .1118779E+05    .1360432E+01
   .1119691E+05    .1355801E+01
   .1120611E+05    .1351197E+01
   .1121539E+05    .1346794E+01
   .1122455E+05    .1342267E+01
   .1123386E+05    .1337555E+01
   .1124312E+05    .1333224E+01
   .1125247E+05    .1328682E+01
   .1126169E+05    .1324126E+01
   .1127106E+05    .1319874E+01
   .1128039E+05    .1315311E+01
   .1128979E+05    .1310959E+01
   .1129915E+05    .1306313E+01
   .1130859E+05    .1301967E+01
   .1131804E+05    .1297299E+01
   .1132751E+05    .1292982E+01
   .1133700E+05    .1288484E+01
   .1134644E+05    .1283979E+01
   .1135596E+05    .1279668E+01
   .1136549E+05    .1275257E+01
